Repository: eirena003/CdSe-quantumdots-UVis-fluorescence

# Synthesis and Characterizations of CdSe Quantum Dots
All data of UV-Vis and fluorescence were collected at Dickinson College

### I. Background
Quantum dots (QDs) are nanoscale semiconductor particles with unique optical and electronic properties due to their small size. In Band Theory, the number of orbitals is proportional to the number of atoms that are bound to each other. Bulk materials have countless combined atoms, so their band is very closely spaced, meaning that the energy gap between bands is negligible. For nanomaterials, every particle has only several hundreds to thousands atoms, making their energy gap much wider. This is the reason why nanoparticles can display different colors compared to their bulk counterparts. The CdSe semiconductor particles synthesized in this project were only a few nanometers in diameter, and the fluorescence they display at this size does not occur in bulk materials. We can use the quantum size effects to consider the nanocrystals as a model system for a particle in a box.

### II. General procedures:

#### a. Synthesis
Precursor solution of Se was prepared in 1-octadecene, which was then combined with reaction solution containing proportionate amounts of CdO, oleic acid, and octadecene that was just heated to 225 degree Celcius. Ater that, Pasteur pipet was used to rapidly remove approximately 1 mL samples at frequent intervals. 9 CdSe quantum dots samples were sucessfually collected.

#### b. Characterizations
UV-Vis and fluorescence measurements were performed on all samples to estimate the quantum dots' radius value. The excited wavelength for fluorescence is 360 nm.

**Data of the first sample were not included in the analysis for its experimental error.

### III. Radius calculations: 
Quantum dots are treated as a particle in a box so its energy is calculated based on this model. For UV-Vis, Brus equation (Quantum confinement effect) is used as the absorbance is directly related to QDs band gap energy, which is obtained by adding the band gap energy of CdSe bulk materials and particle-in-a-box energies of electron and hole. In Brus equation, Column interaction is also considered so effective masses of electron and hole are used and binding exciton energy is taken into account. For Fluorescence, emission energy is estimated by adding the ground state energy of CdSe with particle-in-a-box energies of free electron and hole. Fluorescence model is much more simplified and open compared to UV-Vis model.

File: CdSe2.csv
XYDATA,CdSe--5
300.0000,7
301.0000,7
302.0000,7
303.0000,7
304.0000,7
305.0000,7
306.0000,7
307.0000,7
308.0000,7
309.0000,7
310.0000,7
311.0000,7
312.0000,7
313.0000,7
314.0000,7
315.0000,7
316.0000,7
317.0000,7
318.0000,7
319.0000,7
320.0000,7
321.0000,7
322.0000,7
323.0000,7
324.0000,7
325.0000,7
326.0000,7
327.0000,7
328.0000,7
329.0000,7
330.0000,7
331.0000,7
332.0000,7
333.0000,7
334.0000,7
335.0000,7
336.0000,7
337.0000,7
338.0000,7
339.0000,7
340.0000,7
341.0000,7
342.0000,7
343.0000,7
344.0000,7
345.0000,7
346.0000,7
347.0000,7
348.0000,7
349.0000,7
350.0000,7
351.0000,7
352.0000,7
353.0000,7
354.0000,7
355.0000,4.74316
356.0000,4.28424
357.0000,3.99353
358.0000,3.82251
359.0000,3.67162
360.0000,3.53466
361.0000,3.4233
362.0000,3.33238
363.0000,3.24961
364.0000,3.16783
365.0000,3.08821
366.0000,3.01071
367.0000,2.942
368.0000,2.87009
369.0000,2.8105
370.0000,2.74842
371.0000,2.65979
372.0000,2.60262
373.0000,2.54876
374.0000,2.49695
375.0000,2.44642
376.0000,2.39763
377.0000,2.35065
378.0000,2.30428
379.0000,2.25865
380.0000,2.21591
381.0000,2.17336
382.0000,2.13206
383.0000,2.09274
384.0000,2.05557
385.0000,2.02053
386.0000,1.98585
387.0000,1.95307
388.0000,1.92242
389.0000,1.89257
390.0000,1.86377
391.0000,1.83607
392.0000,1.80958
393.0000,1.78317
394.0000,1.75733
395.0000,1.73238
396.0000,1.70687
397.0000,1.68195
398.0000,1.65722
399.0000,1.63213
400.0000,1.60765
401.0000,1.58263
402.0000,1.55771
403.0000,1.53275
404.0000,1.50737
405.0000,1.48177
406.0000,1.45627
407.0000,1.43005
408.0000,1.40303
409.0000,1.37542
410.0000,1.34769
411.0000,1.31954
412.0000,1.29124
413.0000,1.26288
414.0000,1.23493
415.0000,1.20686
416.0000,1.17877
417.0000,1.15154
418.0000,1.12446
419.0000,1.09791
420.0000,1.07165
421.0000,1.04419
422.0000,1.01927
423.0000,0.995024
424.0000,0.971672
425.0000,0.948805
426.0000,0.926754
427.0000,0.905466
428.0000,0.884691
429.0000,0.864503
430.0000,0.845104
431.0000,0.826679
432.0000,0.808697
433.0000,0.791298
434.0000,0.774467
435.0000,0.758168
436.0000,0.742399
437.0000,0.727229
438.0000,0.712726
439.0000,0.698588
440.0000,0.684904
441.0000,0.671636
442.0000,0.658912
443.0000,0.646593
444.0000,0.634591
445.0000,0.62292
446.0000,0.611652
447.0000,0.600777
448.0000,0.590505
449.0000,0.580266
450.0000,0.570395
451.0000,0.560923
452.0000,0.551683
453.0000,0.542859
454.0000,0.534129
455.0000,0.525804
456.0000,0.517696
457.0000,0.509828
458.0000,0.502336
459.0000,0.494772
460.0000,0.48752
461.0000,0.480407
462.0000,0.473442
463.0000,0.466668
464.0000,0.460229
465.0000,0.453818
466.0000,0.447403
467.0000,0.441343
468.0000,0.435296
469.0000,0.4293
470.0000,0.423617
471.0000,0.417918
472.0000,0.412339
473.0000,0.406871
474.0000,0.401425
475.0000,0.396205
476.0000,0.391055
477.0000,0.385984
478.0000,0.380918
479.0000,0.376082
480.0000,0.37129
481.0000,0.366706
482.0000,0.362115
483.0000,0.357719
484.0000,0.353452
485.0000,0.349309
486.0000,0.345401
487.0000,0.341538
488.0000,0.337855
489.0000,0.334372
490.0000,0.331119
491.0000,0.327995
492.0000,0.325001
493.0000,0.322153
494.0000,0.319569
495.0000,0.317061
496.0000,0.314758
497.0000,0.312658
498.0000,0.310812
499.0000,0.308967
500.0000,0.307309
501.0000,0.305929
502.0000,0.304665
503.0000,0.303893
504.0000,0.303009
505.0000,0.302423
506.0000,0.302118
507.0000,0.302062
508.0000,0.302379
509.0000,0.302798
510.0000,0.303486
511.0000,0.304524
512.0000,0.305766
513.0000,0.307173
514.0000,0.309079
515.0000,0.311109
516.0000,0.313146
517.0000,0.315326
518.0000,0.317677
519.0000,0.319917
520.0000,0.32208
521.0000,0.32398
522.0000,0.325621
523.0000,0.326795
524.0000,0.327454
525.0000,0.327566
526.0000,0.327031
527.0000,0.325712
528.0000,0.323426
529.0000,0.32033
530.0000,0.316203
531.0000,0.311085
532.0000,0.304851
533.0000,0.297679
534.0000,0.289423
535.0000,0.2802
536.0000,0.270095
537.0000,0.25915
538.0000,0.247395
539.0000,0.235042
540.0000,0.222357
541.0000,0.209227
542.0000,0.195868
543.0000,0.182617
544.0000,0.169421
545.0000,0.156476
546.0000,0.143953
547.0000,0.13191
548.0000,0.120573
549.0000,0.109899
550.0000,0.0998077
551.0000,0.090594
552.0000,0.0820981
553.0000,0.0743452
554.0000,0.0673791
555.0000,0.0611328
556.0000,0.0555068
557.0000,0.0506348
558.0000,0.0463287
559.0000,0.0425267
560.0000,0.0392265
561.0000,0.0364248
562.0000,0.0338515
563.0000,0.0316648
564.0000,0.0297821
565.0000,0.0281452
566.0000,0.0266998
567.0000,0.0255398
568.0000,0.0243845
569.0000,0.0233647
570.0000,0.0225649
571.0000,0.0218478
572.0000,0.0211008
573.0000,0.0204966
574.0000,0.0199372
575.0000,0.0194662
576.0000,0.0189848
577.0000,0.0186791
578.0000,0.0181639
579.0000,0.0177657
580.0000,0.0175039
581.0000,0.0170768
582.0000,0.0167317
583.0000,0.0164284
584.0000,0.0162141
585.0000,0.0158596
586.0000,0.0156623
587.0000,0.0155317
588.0000,0.0151646
589.0000,0.0149701
590.0000,0.0146868
591.0000,0.0144813
592.0000,0.0143403
593.0000,0.0141281
594.0000,0.0139259
595.0000,0.0137774
596.0000,0.0135837
597.0000,0.0133727
598.0000,0.0132219
599.0000,0.0131513
600.0000,0.0129698
601.0000,0.0127996
602.0000,0.0126624
603.0000,0.0124588
604.0000,0.0123526
605.0000,0.0122726
606.0000,0.0120703
607.0000,0.0118773
608.0000,0.0117705
609.0000,0.0116409
610.0000,0.0114974
611.0000,0.0113876
612.0000,0.0112204
613.0000,0.0110681
614.0000,0.0109372
615.0000,0.010799
616.0000,0.0106675
617.0000,0.0105652
618.0000,0.0105255
619.0000,0.0104107
620.0000,0.0102471
621.0000,0.0101972
622.0000,0.0100445
623.0000,0.00991724
624.0000,0.00978104
625.0000,0.00969831
626.0000,0.00956106
627.0000,0.00946419
628.0000,0.00943781
629.0000,0.00931354
630.0000,0.00923428
631.0000,0.00919405
632.0000,0.00912291
633.0000,0.00914836
634.0000,0.00899156
635.0000,0.00888727
636.0000,0.00884692
637.0000,0.00874938
638.0000,0.00880967
639.0000,0.00872253
640.0000,0.00854793
641.0000,0.00843411
642.0000,0.00843467
643.0000,0.00829112
644.0000,0.00828062
645.0000,0.0081307
646.0000,0.00811309
647.0000,0.0078949
648.0000,0.00793817
649.0000,0.00794012
650.0000,0.00783444
651.0000,0.00785253
652.0000,0.00784975
653.0000,0.00763259
654.0000,0.00760766
655.0000,0.00759551
656.0000,0.00758218
657.0000,0.00755729
658.0000,0.00754242
659.0000,0.00750653
660.0000,0.00755187
661.0000,0.00749918
662.0000,0.00750372
663.0000,0.00763265
664.0000,0.00765767
665.0000,0.0076696
666.0000,0.00778555
667.0000,0.00779142
668.0000,0.00788347
669.0000,0.00790506
670.0000,0.0078819
671.0000,0.00774834
672.0000,0.00757928
673.0000,0.00746183
674.0000,0.00732906
675.0000,0.00727016
676.0000,0.00705375
677.0000,0.00695314
678.0000,0.00689437
679.0000,0.00675419
680.0000,0.00653224
681.0000,0.00652771
682.0000,0.00643856
683.0000,0.00640856
684.0000,0.00629584
685.0000,0.00628525
686.0000,0.00630287
687.0000,0.00619086
688.0000,0.00626898
689.0000,0.00618231
690.0000,0.00623772
691.0000,0.00610854
692.0000,0.00608904
693.0000,0.00603173
694.0000,0.00602689
695.0000,0.00593329
696.0000,0.00592446
697.0000,0.00585745
698.0000,0.00578142
699.0000,0.00577453
700.0000,0.0057215

File: CdSe3.csv
TITLE,CdSe-
DATA TYPE,ULTRAVIOLET SPECTRUM
ORIGIN,JASCO
OWNER,
DATE,23/10/18
TIME,15:13:35
SPECTROMETER/DATA SYSTEM,
LOCALE,1033
RESOLUTION,
DELTAX,-1
XUNITS,NANOMETERS
YUNITS,ABSORBANCE
FIRSTX,  700.0000
LASTX,  300.0000
NPOINTS,     401
FIRSTY,     0.01774
MAXY,     7.00000
MINY,     0.01774
XYDATA
700.0000,0.0177425
699.0000,0.0178617
698.0000,0.0178088
697.0000,0.0179532
696.0000,0.0180619
695.0000,0.0179848
694.0000,0.0181474
693.0000,0.018202
692.0000,0.0181985
691.0000,0.0183454
690.0000,0.0185345
689.0000,0.0185496
688.0000,0.0186722
687.0000,0.0186918
686.0000,0.0188703
685.0000,0.0188969
684.0000,0.0189854
683.0000,0.0191785
682.0000,0.0192298
681.0000,0.0194433
680.0000,0.0195757
679.0000,0.0197858
678.0000,0.0199973
677.0000,0.0201424
676.0000,0.0203152
675.0000,0.0205921
674.0000,0.0207367
673.0000,0.0209492
672.0000,0.0212032
671.0000,0.0214024
670.0000,0.0215339
669.0000,0.0216906
668.0000,0.0217384
667.0000,0.0216969
666.0000,0.0217795
665.0000,0.021798
664.0000,0.0217916
663.0000,0.0218185
662.0000,0.0218226
661.0000,0.0218736
660.0000,0.0220441
659.0000,0.0220796
658.0000,0.0221158
657.0000,0.022279
656.0000,0.0223383
655.0000,0.0224478
654.0000,0.0225536
653.0000,0.0227612
652.0000,0.0229134
651.0000,0.023084
650.0000,0.0231662
649.0000,0.0233157
648.0000,0.0234417
647.0000,0.02349
646.0000,0.0238545
645.0000,0.0240045
644.0000,0.0242435
643.0000,0.0243074
642.0000,0.0245402
641.0000,0.0247107
640.0000,0.0249445
639.0000,0.0251619
638.0000,0.0252786
637.0000,0.0253741
636.0000,0.0255763
635.0000,0.0257163
634.0000,0.0259694
633.0000,0.0261854
632.0000,0.0262136
631.0000,0.026414
630.0000,0.0267222
629.0000,0.0268666
628.0000,0.027113
627.0000,0.0272521
626.0000,0.027442
625.0000,0.0276548
624.0000,0.0278377
623.0000,0.0280924
622.0000,0.0283143
621.0000,0.0285873
620.0000,0.0287443
619.0000,0.0289833
618.0000,0.0292182
617.0000,0.0294844
616.0000,0.029768
615.0000,0.0299775
614.0000,0.030211
613.0000,0.0304987
612.0000,0.0307754
611.0000,0.0310607
610.0000,0.0312881
609.0000,0.0314272
608.0000,0.0317791
607.0000,0.0320838
606.0000,0.0323796
605.0000,0.032616
604.0000,0.0329554
603.0000,0.0331162
602.0000,0.0334601
601.0000,0.0337653
600.0000,0.0340214
599.0000,0.034383
598.0000,0.0345763
597.0000,0.034907
596.0000,0.0351603
595.0000,0.0354741
594.0000,0.0358748
593.0000,0.0361784
592.0000,0.0366061
591.0000,0.0369593
590.0000,0.0373026
589.0000,0.0377182
588.0000,0.0381002
587.0000,0.0385636
586.0000,0.0389736
585.0000,0.0393511
584.0000,0.0400441
583.0000,0.0405676
582.0000,0.0411716
581.0000,0.0417867
580.0000,0.0425489
579.0000,0.0433228
578.0000,0.0441882
577.0000,0.045151
576.0000,0.0461394
575.0000,0.0475006
574.0000,0.0488197
573.0000,0.0504019
572.0000,0.0522023
571.0000,0.0542965
570.0000,0.0566742
569.0000,0.0593532
568.0000,0.0626082
567.0000,0.066362
566.0000,0.0705153
565.0000,0.0754127
564.0000,0.0808897
563.0000,0.087111
562.0000,0.0942827
561.0000,0.102236
560.0000,0.111043
559.0000,0.120824
558.0000,0.131614
557.0000,0.14331
556.0000,0.155853
555.0000,0.169318
554.0000,0.183489
553.0000,0.198313
552.0000,0.213602
551.0000,0.229166
550.0000,0.24488
549.0000,0.260614
548.0000,0.276103
547.0000,0.291115
546.0000,0.305485
545.0000,0.319231
544.0000,0.332013
543.0000,0.343768
542.0000,0.354335
541.0000,0.363711
540.0000,0.371948
539.0000,0.37852
538.0000,0.384051
537.0000,0.388463
536.0000,0.391454
535.0000,0.393486
534.0000,0.39437
533.0000,0.394439
532.0000,0.393754
531.0000,0.39246
530.0000,0.390744
529.0000,0.388548
528.0000,0.386131
527.0000,0.383605
526.0000,0.380954
525.0000,0.378361
524.0000,0.375968
523.0000,0.373802
522.0000,0.371754
521.0000,0.369985
520.0000,0.368546
519.0000,0.367285
518.0000,0.366366
517.0000,0.365743
516.0000,0.365502
515.0000,0.365426
514.0000,0.365563
513.0000,0.365878
512.0000,0.366556
511.0000,0.367398
510.0000,0.368452
509.0000,0.369632
508.0000,0.371002
507.0000,0.372557
506.0000,0.37426
505.0000,0.376195
504.0000,0.378281
503.0000,0.380597
502.0000,0.382941
501.0000,0.385607
500.0000,0.388426
499.0000,0.391354
498.0000,0.394457
497.0000,0.397573
496.0000,0.400944
495.0000,0.404462
494.0000,0.408092
493.0000,0.411905
492.0000,0.41572
491.0000,0.419726
490.0000,0.423898
489.0000,0.4283
488.0000,0.432676
487.0000,0.437048
486.0000,0.441659
485.0000,0.446496
484.0000,0.451318
483.0000,0.45623
482.0000,0.461142
481.0000,0.46628
480.0000,0.471494
479.0000,0.476861
478.0000,0.482226
477.0000,0.487911
476.0000,0.493489
475.0000,0.499133
474.0000,0.504982
473.0000,0.510934
472.0000,0.51717
471.0000,0.523242
470.0000,0.529688
469.0000,0.536164
468.0000,0.54266
467.0000,0.549469
466.0000,0.556214
465.0000,0.563313
464.0000,0.570564
463.0000,0.577931
462.0000,0.58537
461.0000,0.592983
460.0000,0.600789
459.0000,0.608805
458.0000,0.617006
457.0000,0.624883
456.0000,0.633289
455.0000,0.641934
454.0000,0.650489
453.0000,0.659376
452.0000,0.668461
451.0000,0.677686
450.0000,0.687023
449.0000,0.696558
448.0000,0.706387
447.0000,0.716184
446.0000,0.726403
445.0000,0.736814
444.0000,0.747551
443.0000,0.758501
442.0000,0.769535
441.0000,0.780792
440.0000,0.79255
439.0000,0.804424
438.0000,0.816734
437.0000,0.82946
436.0000,0.842683
435.0000,0.856442
434.0000,0.870566
433.0000,0.88523
432.0000,0.900344
431.0000,0.916224
430.0000,0.932583
429.0000,0.949632
428.0000,0.967456
427.0000,0.985999
426.0000,1.00517
425.0000,1.02506
424.0000,1.04565
423.0000,1.06732
422.0000,1.08975
421.0000,1.11298
420.0000,1.13931
419.0000,1.16432
418.0000,1.19036
417.0000,1.21757
416.0000,1.24509
415.0000,1.27354
414.0000,1.30258
413.0000,1.33241
412.0000,1.36318
411.0000,1.39429
410.0000,1.42572
409.0000,1.45697
408.0000,1.48875
407.0000,1.52027
406.0000,1.55171
405.0000,1.58312
404.0000,1.61414
403.0000,1.64518
402.0000,1.67625
401.0000,1.70709
400.0000,1.73785
399.0000,1.76861
398.0000,1.79946
397.0000,1.83011
396.0000,1.86119
395.0000,1.89201
394.0000,1.92221
393.0000,1.95322
392.0000,1.98396
391.0000,2.01569
390.0000,2.04762
389.0000,2.0799
388.0000,2.11347
387.0000,2.14703
386.0000,2.18092
385.0000,2.21646
384.0000,2.25478
383.0000,2.29401
382.0000,2.3351
381.0000,2.3749
380.0000,2.41775
379.0000,2.46089
378.0000,2.50402
377.0000,2.55068
376.0000,2.59684
375.0000,2.64471
374.0000,2.6953
373.0000,2.74594
372.0000,2.79677
371.0000,2.8537
370.0000,2.95623
369.0000,3.02274
368.0000,3.09067
367.0000,3.16249
366.0000,3.24268
365.0000,3.31891
364.0000,3.40769
363.0000,3.49641
362.0000,3.61814
361.0000,3.7334
360.0000,3.87545
359.0000,4.07171
358.0000,4.30302
357.0000,4.74669
356.0000,7
355.0000,7
354.0000,7
353.0000,7
352.0000,7
351.0000,7
350.0000,7
349.0000,7
348.0000,7
347.0000,7
346.0000,7
345.0000,7
344.0000,7
343.0000,7
342.0000,7
341.0000,7
340.0000,7
339.0000,7
338.0000,7
337.0000,7
336.0000,7
335.0000,7
334.0000,7
333.0000,7
332.0000,7
331.0000,7
330.0000,7
329.0000,7
328.0000,7
327.0000,7
326.0000,7
325.0000,7
324.0000,7
323.0000,7
322.0000,7
321.0000,7
320.0000,7
319.0000,7
318.0000,7
317.0000,7
316.0000,7
315.0000,7
314.0000,7
313.0000,7
312.0000,7
311.0000,7
310.0000,7
309.0000,7
308.0000,7
307.0000,7
306.0000,7
305.0000,7
304.0000,7
303.0000,7
302.0000,7
301.0000,7
300.0000,7

##### Extended Information
[Comments]
Sample name,CdSe-
Comment
User
Division
Company,Dickinson College

[Detailed Information]
Creation date,10/18/2023 2:13 PM

Data array type,Linear data array
Horizontal axis,Wavelength [nm]
Vertical axis,Abs
Start,700 nm
End,300 nm
Data interval,1 nm
Data points,401     

[Measurement Information]
Instrument name,Spectro
Model name,V-670
Serial No.,A042861154

Measurement date,10/18/2023 2:13 PM

Photometric mode,Abs
Measurement range,700 - 300 nm
Data interval,1 nm
UV/Vis bandwidth,2.0 nm
NIR bandwidth,8.0 nm
Response,Fast
Scan speed,400 nm/min
Change source at,340 nm
Change grating at,850 nm
Light source,D2/WI
Filter exchange,Step
Correction,Baseline

File: CdSe4.csv
TITLE,CdSe-
DATA TYPE,ULTRAVIOLET SPECTRUM
ORIGIN,JASCO
OWNER,
DATE,23/10/18
TIME,15:16:01
SPECTROMETER/DATA SYSTEM,
LOCALE,1033
RESOLUTION,
DELTAX,-1
XUNITS,NANOMETERS
YUNITS,ABSORBANCE
FIRSTX,  700.0000
LASTX,  300.0000
NPOINTS,     401
FIRSTY,     0.01549
MAXY,     7.00000
MINY,     0.01549
XYDATA
700.0000,0.0154927
699.0000,0.0156618
698.0000,0.0155881
697.0000,0.0156174
696.0000,0.015747
695.0000,0.0156801
694.0000,0.0157357
693.0000,0.0157811
692.0000,0.0158324
691.0000,0.0158326
690.0000,0.0159303
689.0000,0.0159182
688.0000,0.0159522
687.0000,0.0160172
686.0000,0.0161089
685.0000,0.0161488
684.0000,0.0162607
683.0000,0.016309
682.0000,0.0162183
681.0000,0.0163693
680.0000,0.0164026
679.0000,0.0164651
678.0000,0.0165711
677.0000,0.0166287
676.0000,0.0166819
675.0000,0.0168753
674.0000,0.016998
673.0000,0.0170944
672.0000,0.0172297
671.0000,0.017411
670.0000,0.0175163
669.0000,0.0175625
668.0000,0.0174898
667.0000,0.0174238
666.0000,0.01739
665.0000,0.0172962
664.0000,0.0172857
663.0000,0.0172124
662.0000,0.0171871
661.0000,0.0171726
660.0000,0.0172005
659.0000,0.0171256
658.0000,0.017097
657.0000,0.0171716
656.0000,0.017204
655.0000,0.0170658
654.0000,0.0171118
653.0000,0.017237
652.0000,0.017365
651.0000,0.0173846
650.0000,0.0174363
649.0000,0.0174885
648.0000,0.0175353
647.0000,0.0174268
646.0000,0.0176098
645.0000,0.0177166
644.0000,0.0178564
643.0000,0.0177881
642.0000,0.0179592
641.0000,0.0179787
640.0000,0.0181348
639.0000,0.0182018
638.0000,0.0182666
637.0000,0.0182418
636.0000,0.0183033
635.0000,0.018466
634.0000,0.0185104
633.0000,0.0185635
632.0000,0.0186448
631.0000,0.0187416
630.0000,0.0187136
629.0000,0.0188047
628.0000,0.0189248
627.0000,0.0189341
626.0000,0.0190116
625.0000,0.0191358
624.0000,0.0192428
623.0000,0.0194128
622.0000,0.019495
621.0000,0.0195969
620.0000,0.0197017
619.0000,0.0198386
618.0000,0.0199115
617.0000,0.0199796
616.0000,0.0201525
615.0000,0.0202297
614.0000,0.0203692
613.0000,0.0205127
612.0000,0.0206337
611.0000,0.0207709
610.0000,0.0208503
609.0000,0.0210837
608.0000,0.0212234
607.0000,0.0213803
606.0000,0.0215693
605.0000,0.0217111
604.0000,0.0218887
603.0000,0.0220964
602.0000,0.0223229
601.0000,0.022518
600.0000,0.0227714
599.0000,0.0230313
598.0000,0.0231295
597.0000,0.0234524
596.0000,0.0237388
595.0000,0.0240829
594.0000,0.0244727
593.0000,0.0247776
592.0000,0.0252145
591.0000,0.025624
590.0000,0.0261746
589.0000,0.0266798
588.0000,0.0273367
587.0000,0.0282446
586.0000,0.0290133
585.0000,0.0298693
584.0000,0.0311529
583.0000,0.0324273
582.0000,0.0339331
581.0000,0.0357187
580.0000,0.0378498
579.0000,0.0401329
578.0000,0.0428747
577.0000,0.046163
576.0000,0.04981
575.0000,0.0541488
574.0000,0.0590392
573.0000,0.0647225
572.0000,0.0711984
571.0000,0.0787506
570.0000,0.0871721
569.0000,0.0965477
568.0000,0.107147
567.0000,0.119026
566.0000,0.13193
565.0000,0.146113
564.0000,0.161384
563.0000,0.177776
562.0000,0.195131
561.0000,0.213369
560.0000,0.232179
559.0000,0.251345
558.0000,0.270793
557.0000,0.290292
556.0000,0.309362
555.0000,0.328008
554.0000,0.34595
553.0000,0.362976
552.0000,0.378805
551.0000,0.393231
550.0000,0.406265
549.0000,0.417884
548.0000,0.427893
547.0000,0.43634
546.0000,0.443354
545.0000,0.448826
544.0000,0.45296
543.0000,0.455871
542.0000,0.457655
541.0000,0.458389
540.0000,0.458453
539.0000,0.457716
538.0000,0.456584
537.0000,0.455021
536.0000,0.45326
535.0000,0.451474
534.0000,0.449559
533.0000,0.447805
532.0000,0.446332
531.0000,0.445093
530.0000,0.444002
529.0000,0.443162
528.0000,0.442649
527.0000,0.442518
526.0000,0.442548
525.0000,0.442883
524.0000,0.443502
523.0000,0.444301
522.0000,0.445207
521.0000,0.446379
520.0000,0.447902
519.0000,0.449415
518.0000,0.451103
517.0000,0.452877
516.0000,0.455019
515.0000,0.457103
514.0000,0.459445
513.0000,0.461791
512.0000,0.464367
511.0000,0.467209
510.0000,0.470027
509.0000,0.473189
508.0000,0.476299
507.0000,0.479419
506.0000,0.482696
505.0000,0.486271
504.0000,0.489857
503.0000,0.493629
502.0000,0.497307
501.0000,0.501206
500.0000,0.505275
499.0000,0.509428
498.0000,0.513569
497.0000,0.517776
496.0000,0.522131
495.0000,0.526653
494.0000,0.531097
493.0000,0.535672
492.0000,0.540324
491.0000,0.545058
490.0000,0.549945
489.0000,0.554921
488.0000,0.56005
487.0000,0.56526
486.0000,0.570706
485.0000,0.576246
484.0000,0.582094
483.0000,0.587853
482.0000,0.593836
481.0000,0.599999
480.0000,0.606238
479.0000,0.612758
478.0000,0.619448
477.0000,0.626278
476.0000,0.633282
475.0000,0.640486
474.0000,0.647756
473.0000,0.655255
472.0000,0.662872
471.0000,0.670636
470.0000,0.678686
469.0000,0.686766
468.0000,0.695155
467.0000,0.703702
466.0000,0.712175
465.0000,0.721176
464.0000,0.730109
463.0000,0.739103
462.0000,0.748368
461.0000,0.757724
460.0000,0.767339
459.0000,0.776873
458.0000,0.786629
457.0000,0.796426
456.0000,0.806351
455.0000,0.816281
454.0000,0.826482
453.0000,0.836737
452.0000,0.847247
451.0000,0.85808
450.0000,0.868866
449.0000,0.879828
448.0000,0.890976
447.0000,0.902389
446.0000,0.913996
445.0000,0.925686
444.0000,0.937854
443.0000,0.950054
442.0000,0.962574
441.0000,0.975504
440.0000,0.98869
439.0000,1.00208
438.0000,1.01587
437.0000,1.03004
436.0000,1.04487
435.0000,1.06009
434.0000,1.07571
433.0000,1.09203
432.0000,1.10888
431.0000,1.12629
430.0000,1.14425
429.0000,1.16307
428.0000,1.18259
427.0000,1.20294
426.0000,1.22369
425.0000,1.24559
424.0000,1.26809
423.0000,1.29128
422.0000,1.31536
421.0000,1.34088
420.0000,1.36929
419.0000,1.3968
418.0000,1.42508
417.0000,1.45414
416.0000,1.48431
415.0000,1.515
414.0000,1.54715
413.0000,1.57934
412.0000,1.61233
411.0000,1.64615
410.0000,1.6801
409.0000,1.71437
408.0000,1.74889
407.0000,1.78318
406.0000,1.8181
405.0000,1.85228
404.0000,1.88683
403.0000,1.9217
402.0000,1.95565
401.0000,1.99065
400.0000,2.0252
399.0000,2.05964
398.0000,2.09449
397.0000,2.12799
396.0000,2.16155
395.0000,2.19529
394.0000,2.22916
393.0000,2.26284
392.0000,2.29699
391.0000,2.32957
390.0000,2.36328
389.0000,2.39689
388.0000,2.4325
387.0000,2.46804
386.0000,2.50539
385.0000,2.54291
384.0000,2.58159
383.0000,2.62228
382.0000,2.66605
381.0000,2.70887
380.0000,2.75316
379.0000,2.80046
378.0000,2.85065
377.0000,2.90113
376.0000,2.95037
375.0000,3.00647
374.0000,3.0662
373.0000,3.12503
372.0000,3.18888
371.0000,3.25346
370.0000,3.41773
369.0000,3.50422
368.0000,3.57529
367.0000,3.68016
366.0000,3.78079
365.0000,3.91414
364.0000,4.05617
363.0000,4.29815
362.0000,4.55378
361.0000,7
360.0000,7
359.0000,7
358.0000,7
357.0000,7
356.0000,7
355.0000,7
354.0000,7
353.0000,7
352.0000,7
351.0000,7
350.0000,7
349.0000,7
348.0000,7
347.0000,7
346.0000,7
345.0000,7
344.0000,7
343.0000,7
342.0000,7
341.0000,7
340.0000,7
339.0000,7
338.0000,7
337.0000,7
336.0000,7
335.0000,7
334.0000,7
333.0000,7
332.0000,7
331.0000,7
330.0000,7
329.0000,7
328.0000,7
327.0000,7
326.0000,7
325.0000,7
324.0000,7
323.0000,7
322.0000,7
321.0000,7
320.0000,7
319.0000,7
318.0000,7
317.0000,7
316.0000,7
315.0000,7
314.0000,7
313.0000,7
312.0000,7
311.0000,7
310.0000,7
309.0000,7
308.0000,7
307.0000,7
306.0000,7
305.0000,7
304.0000,7
303.0000,7
302.0000,7
301.0000,7
300.0000,7

##### Extended Information
[Comments]
Sample name,CdSe-
Comment
User
Division
Company,Dickinson College

[Detailed Information]
Creation date,10/18/2023 2:16 PM

Data array type,Linear data array
Horizontal axis,Wavelength [nm]
Vertical axis,Abs
Start,700 nm
End,300 nm
Data interval,1 nm
Data points,401     

[Measurement Information]
Instrument name,Spectro
Model name,V-670
Serial No.,A042861154

Measurement date,10/18/2023 2:15 PM

Photometric mode,Abs
Measurement range,700 - 300 nm
Data interval,1 nm
UV/Vis bandwidth,2.0 nm
NIR bandwidth,8.0 nm
Response,Fast
Scan speed,400 nm/min
Change source at,340 nm
Change grating at,850 nm
Light source,D2/WI
Filter exchange,Step
Correction,Baseline

File: CdSe5.csv
TITLE,CdSe-
DATA TYPE,ULTRAVIOLET SPECTRUM
ORIGIN,JASCO
OWNER,
DATE,23/10/18
TIME,15:19:25
SPECTROMETER/DATA SYSTEM,
LOCALE,1033
RESOLUTION,
DELTAX,-1
XUNITS,NANOMETERS
YUNITS,ABSORBANCE
FIRSTX,  700.0000
LASTX,  300.0000
NPOINTS,     401
FIRSTY,     0.02130
MAXY,     7.00000
MINY,     0.02130
XYDATA
700.0000,0.021296
699.0000,0.0213693
698.0000,0.0214025
697.0000,0.0215448
696.0000,0.0216318
695.0000,0.0215542
694.0000,0.0216721
693.0000,0.0217393
692.0000,0.0217283
691.0000,0.0217591
690.0000,0.0218662
689.0000,0.0218907
688.0000,0.0220339
687.0000,0.0219889
686.0000,0.022156
685.0000,0.0222077
684.0000,0.0223605
683.0000,0.022549
682.0000,0.0225819
681.0000,0.0227063
680.0000,0.0229596
679.0000,0.0231527
678.0000,0.0234268
677.0000,0.0236287
676.0000,0.023757
675.0000,0.0240194
674.0000,0.02417
673.0000,0.0242653
672.0000,0.0245063
671.0000,0.0248216
670.0000,0.0249864
669.0000,0.0250758
668.0000,0.0251039
667.0000,0.0250621
666.0000,0.0251015
665.0000,0.0250554
664.0000,0.0250576
663.0000,0.0251632
662.0000,0.0251423
661.0000,0.025186
660.0000,0.0253435
659.0000,0.0253942
658.0000,0.0253785
657.0000,0.0254954
656.0000,0.0256276
655.0000,0.0255953
654.0000,0.0257369
653.0000,0.0258603
652.0000,0.0260334
651.0000,0.0261672
650.0000,0.0263134
649.0000,0.0264872
648.0000,0.0266961
647.0000,0.0266789
646.0000,0.026951
645.0000,0.0271372
644.0000,0.0274158
643.0000,0.0274198
642.0000,0.0275433
641.0000,0.0277783
640.0000,0.0278913
639.0000,0.0280981
638.0000,0.028373
637.0000,0.0284552
636.0000,0.0286192
635.0000,0.0288066
634.0000,0.0289672
633.0000,0.0291444
632.0000,0.029325
631.0000,0.0294943
630.0000,0.0296518
629.0000,0.0298119
628.0000,0.0300191
627.0000,0.0300931
626.0000,0.0303414
625.0000,0.0306247
624.0000,0.0308788
623.0000,0.0310205
622.0000,0.0311934
621.0000,0.0314987
620.0000,0.0316599
619.0000,0.0319451
618.0000,0.0321248
617.0000,0.0323759
616.0000,0.0326325
615.0000,0.0328727
614.0000,0.0330646
613.0000,0.0333526
612.0000,0.0337524
611.0000,0.033995
610.0000,0.0342519
609.0000,0.0345787
608.0000,0.0348745
607.0000,0.0351942
606.0000,0.0354633
605.0000,0.0358336
604.0000,0.0361229
603.0000,0.0364004
602.0000,0.0368304
601.0000,0.0372595
600.0000,0.037573
599.0000,0.0379654
598.0000,0.0383584
597.0000,0.0389393
596.0000,0.0395577
595.0000,0.0402014
594.0000,0.0408208
593.0000,0.0415485
592.0000,0.0423331
591.0000,0.0432948
590.0000,0.0443732
589.0000,0.045634
588.0000,0.0470049
587.0000,0.0486593
586.0000,0.050455
585.0000,0.0524457
584.0000,0.0549333
583.0000,0.0577768
582.0000,0.0610251
581.0000,0.0646824
580.0000,0.0690787
579.0000,0.0739933
578.0000,0.0797246
577.0000,0.0862426
576.0000,0.0935774
575.0000,0.10208
574.0000,0.111478
573.0000,0.122061
572.0000,0.133774
571.0000,0.14687
570.0000,0.161107
569.0000,0.176416
568.0000,0.192973
567.0000,0.210719
566.0000,0.229324
565.0000,0.248889
564.0000,0.268974
563.0000,0.289476
562.0000,0.310136
561.0000,0.33075
560.0000,0.351007
559.0000,0.370612
558.0000,0.389603
557.0000,0.407428
556.0000,0.4239
555.0000,0.439068
554.0000,0.452773
553.0000,0.464922
552.0000,0.475476
551.0000,0.484446
550.0000,0.491796
549.0000,0.497758
548.0000,0.502378
547.0000,0.505709
546.0000,0.507922
545.0000,0.5092
544.0000,0.509746
543.0000,0.509596
542.0000,0.509027
541.0000,0.508051
540.0000,0.507023
539.0000,0.505793
538.0000,0.504753
537.0000,0.503648
536.0000,0.502634
535.0000,0.502008
534.0000,0.50146
533.0000,0.501332
532.0000,0.501262
531.0000,0.501562
530.0000,0.502032
529.0000,0.502796
528.0000,0.503739
527.0000,0.5048
526.0000,0.505989
525.0000,0.507403
524.0000,0.508982
523.0000,0.510672
522.0000,0.512516
521.0000,0.514406
520.0000,0.516112
519.0000,0.518269
518.0000,0.520444
517.0000,0.522886
516.0000,0.525464
515.0000,0.527867
514.0000,0.530577
513.0000,0.533338
512.0000,0.536379
511.0000,0.539291
510.0000,0.542259
509.0000,0.545474
508.0000,0.548744
507.0000,0.551934
506.0000,0.555294
505.0000,0.558641
504.0000,0.562195
503.0000,0.565951
502.0000,0.569632
501.0000,0.573443
500.0000,0.577382
499.0000,0.581391
498.0000,0.585519
497.0000,0.589603
496.0000,0.593922
495.0000,0.598471
494.0000,0.603064
493.0000,0.607646
492.0000,0.612497
491.0000,0.617499
490.0000,0.622597
489.0000,0.628002
488.0000,0.633519
487.0000,0.639197
486.0000,0.645088
485.0000,0.651252
484.0000,0.657605
483.0000,0.664097
482.0000,0.670858
481.0000,0.677851
480.0000,0.684948
479.0000,0.692343
478.0000,0.699971
477.0000,0.707757
476.0000,0.715609
475.0000,0.72376
474.0000,0.731949
473.0000,0.740383
472.0000,0.749131
471.0000,0.757759
470.0000,0.766812
469.0000,0.775741
468.0000,0.784831
467.0000,0.794147
466.0000,0.803527
465.0000,0.813125
464.0000,0.822712
463.0000,0.832411
462.0000,0.842202
461.0000,0.852029
460.0000,0.861835
459.0000,0.871847
458.0000,0.881852
457.0000,0.89184
456.0000,0.901916
455.0000,0.912119
454.0000,0.922266
453.0000,0.932703
452.0000,0.943282
451.0000,0.953896
450.0000,0.96463
449.0000,0.975423
448.0000,0.986507
447.0000,0.997688
446.0000,1.00915
445.0000,1.02084
444.0000,1.03264
443.0000,1.04482
442.0000,1.0572
441.0000,1.06964
440.0000,1.0826
439.0000,1.09591
438.0000,1.10952
437.0000,1.12357
436.0000,1.13819
435.0000,1.15345
434.0000,1.16893
433.0000,1.18515
432.0000,1.20199
431.0000,1.21912
430.0000,1.23713
429.0000,1.25591
428.0000,1.27542
427.0000,1.29537
426.0000,1.31629
425.0000,1.338
424.0000,1.36032
423.0000,1.38379
422.0000,1.40798
421.0000,1.4334
420.0000,1.4628
419.0000,1.49008
418.0000,1.51832
417.0000,1.54772
416.0000,1.57818
415.0000,1.6097
414.0000,1.64251
413.0000,1.67548
412.0000,1.71043
411.0000,1.74525
410.0000,1.78032
409.0000,1.81639
408.0000,1.85282
407.0000,1.88948
406.0000,1.92629
405.0000,1.96272
404.0000,1.99941
403.0000,2.03674
402.0000,2.0736
401.0000,2.10995
400.0000,2.14781
399.0000,2.18509
398.0000,2.2223
397.0000,2.2594
396.0000,2.29742
395.0000,2.33525
394.0000,2.37225
393.0000,2.40967
392.0000,2.44677
391.0000,2.48427
390.0000,2.52241
389.0000,2.56032
388.0000,2.59996
387.0000,2.63944
386.0000,2.68127
385.0000,2.7221
384.0000,2.76353
383.0000,2.80952
382.0000,2.85503
381.0000,2.90422
380.0000,2.95543
379.0000,3.00598
378.0000,3.05829
377.0000,3.10968
376.0000,3.16064
375.0000,3.21639
374.0000,3.27711
373.0000,3.33818
372.0000,3.40559
371.0000,3.48674
370.0000,3.72541
369.0000,3.85579
368.0000,3.93765
367.0000,4.14542
366.0000,4.35007
365.0000,4.68388
364.0000,7
363.0000,7
362.0000,7
361.0000,7
360.0000,7
359.0000,7
358.0000,7
357.0000,7
356.0000,7
355.0000,7
354.0000,7
353.0000,7
352.0000,7
351.0000,7
350.0000,7
349.0000,7
348.0000,7
347.0000,7
346.0000,7
345.0000,7
344.0000,7
343.0000,7
342.0000,7
341.0000,7
340.0000,7
339.0000,7
338.0000,7
337.0000,7
336.0000,7
335.0000,7
334.0000,7
333.0000,7
332.0000,7
331.0000,7
330.0000,7
329.0000,7
328.0000,7
327.0000,7
326.0000,7
325.0000,7
324.0000,7
323.0000,7
322.0000,7
321.0000,7
320.0000,7
319.0000,7
318.0000,7
317.0000,7
316.0000,7
315.0000,7
314.0000,7
313.0000,7
312.0000,7
311.0000,7
310.0000,7
309.0000,7
308.0000,7
307.0000,7
306.0000,7
305.0000,7
304.0000,7
303.0000,7
302.0000,7
301.0000,7
300.0000,7

##### Extended Information
[Comments]
Sample name,CdSe-
Comment
User
Division
Company,Dickinson College

[Detailed Information]
Creation date,10/18/2023 2:19 PM

Data array type,Linear data array
Horizontal axis,Wavelength [nm]
Vertical axis,Abs
Start,700 nm
End,300 nm
Data interval,1 nm
Data points,401     

[Measurement Information]
Instrument name,Spectro
Model name,V-670
Serial No.,A042861154

Measurement date,10/18/2023 2:19 PM

Photometric mode,Abs
Measurement range,700 - 300 nm
Data interval,1 nm
UV/Vis bandwidth,2.0 nm
NIR bandwidth,8.0 nm
Response,Fast
Scan speed,400 nm/min
Change source at,340 nm
Change grating at,850 nm
Light source,D2/WI
Filter exchange,Step
Correction,Baseline

File: CdSe6.csv
TITLE,CdSe-
DATA TYPE,ULTRAVIOLET SPECTRUM
ORIGIN,JASCO
OWNER,
DATE,23/10/18
TIME,15:22:03
SPECTROMETER/DATA SYSTEM,
LOCALE,1033
RESOLUTION,
DELTAX,-1
XUNITS,NANOMETERS
YUNITS,ABSORBANCE
FIRSTX,  700.0000
LASTX,  300.0000
NPOINTS,     401
FIRSTY,     0.00003
MAXY,     7.00000
MINY,     0.00001
XYDATA
700.0000,2.65597E-005
699.0000,0.000119628
698.0000,3.46991E-005
697.0000,4.78833E-005
696.0000,0.00010499
695.0000,9.68133E-006
694.0000,7.25427E-005
693.0000,9.69059E-005
692.0000,2.02534E-005
691.0000,8.19582E-005
690.0000,0.00015282
689.0000,0.000111605
688.0000,0.00016649
687.0000,0.000199699
686.0000,0.000274127
685.0000,0.000336116
684.0000,0.000332603
683.0000,0.000351679
682.0000,0.000358159
681.0000,0.000505829
680.0000,0.000594016
679.0000,0.00068934
678.0000,0.000813191
677.0000,0.000792648
676.0000,0.0008728
675.0000,0.00114737
674.0000,0.00124477
673.0000,0.00134218
672.0000,0.00149758
671.0000,0.00156236
670.0000,0.00169769
669.0000,0.00171344
668.0000,0.00166938
667.0000,0.00157045
666.0000,0.00158853
665.0000,0.00139631
664.0000,0.00143299
663.0000,0.00140957
662.0000,0.00122867
661.0000,0.00119108
660.0000,0.00122494
659.0000,0.00121739
658.0000,0.00119806
657.0000,0.00124097
656.0000,0.00127816
655.0000,0.00114914
654.0000,0.00108428
653.0000,0.00119601
652.0000,0.00136123
651.0000,0.0013524
650.0000,0.00137337
649.0000,0.00136159
648.0000,0.00151648
647.0000,0.00147386
646.0000,0.00162825
645.0000,0.00170596
644.0000,0.0017596
643.0000,0.00172683
642.0000,0.00178454
641.0000,0.00191777
640.0000,0.00202429
639.0000,0.0022415
638.0000,0.00227291
637.0000,0.00220978
636.0000,0.00231403
635.0000,0.00238194
634.0000,0.00245014
633.0000,0.00246425
632.0000,0.00249684
631.0000,0.00253411
630.0000,0.00263604
629.0000,0.00272076
628.0000,0.00282235
627.0000,0.00285512
626.0000,0.00294377
625.0000,0.00312336
624.0000,0.00315168
623.0000,0.00326967
622.0000,0.00341909
621.0000,0.00356221
620.0000,0.00365423
619.0000,0.00377541
618.0000,0.00384751
617.0000,0.00400114
616.0000,0.00414149
615.0000,0.00430247
614.0000,0.00437316
613.0000,0.00463529
612.0000,0.00480578
611.0000,0.00500903
610.0000,0.00514554
609.0000,0.0053634
608.0000,0.00561962
607.0000,0.00585511
606.0000,0.00610729
605.0000,0.00641117
604.0000,0.0067015
603.0000,0.00707751
602.0000,0.00757676
601.0000,0.00800017
600.0000,0.00849199
599.0000,0.00910964
598.0000,0.00968145
597.0000,0.0104624
596.0000,0.0113446
595.0000,0.0122948
594.0000,0.0135293
593.0000,0.0147977
592.0000,0.0162988
591.0000,0.0180717
590.0000,0.0201551
589.0000,0.0226691
588.0000,0.0255547
587.0000,0.0289423
586.0000,0.03278
585.0000,0.0371231
584.0000,0.0423835
583.0000,0.0482919
582.0000,0.0552942
581.0000,0.0631792
580.0000,0.0723555
579.0000,0.0825467
578.0000,0.0941078
577.0000,0.107073
576.0000,0.121273
575.0000,0.137186
574.0000,0.154343
573.0000,0.173131
572.0000,0.193126
571.0000,0.214481
570.0000,0.23685
569.0000,0.260141
568.0000,0.284193
567.0000,0.308754
566.0000,0.333353
565.0000,0.357961
564.0000,0.382158
563.0000,0.405664
562.0000,0.428197
561.0000,0.44967
560.0000,0.469491
559.0000,0.487776
558.0000,0.504298
557.0000,0.519095
556.0000,0.531956
555.0000,0.543085
554.0000,0.552359
553.0000,0.559994
552.0000,0.566103
551.0000,0.570804
550.0000,0.574316
549.0000,0.57681
548.0000,0.57844
547.0000,0.579358
546.0000,0.579825
545.0000,0.580007
544.0000,0.580009
543.0000,0.580003
542.0000,0.580039
541.0000,0.580037
540.0000,0.58035
539.0000,0.580715
538.0000,0.581406
537.0000,0.58231
536.0000,0.583292
535.0000,0.584607
534.0000,0.585962
533.0000,0.58761
532.0000,0.589303
531.0000,0.591194
530.0000,0.59318
529.0000,0.595137
528.0000,0.597317
527.0000,0.599451
526.0000,0.601566
525.0000,0.603844
524.0000,0.606236
523.0000,0.608612
522.0000,0.611068
521.0000,0.613509
520.0000,0.61616
519.0000,0.618685
518.0000,0.621132
517.0000,0.623825
516.0000,0.626649
515.0000,0.629407
514.0000,0.632324
513.0000,0.635164
512.0000,0.63817
511.0000,0.641256
510.0000,0.644434
509.0000,0.647782
508.0000,0.651088
507.0000,0.654332
506.0000,0.657871
505.0000,0.661414
504.0000,0.665195
503.0000,0.669088
502.0000,0.672966
501.0000,0.677062
500.0000,0.681452
499.0000,0.685948
498.0000,0.690549
497.0000,0.69531
496.0000,0.700367
495.0000,0.705619
494.0000,0.711066
493.0000,0.716765
492.0000,0.722644
491.0000,0.728704
490.0000,0.735185
489.0000,0.741887
488.0000,0.748681
487.0000,0.755878
486.0000,0.763461
485.0000,0.771145
484.0000,0.779229
483.0000,0.787597
482.0000,0.796113
481.0000,0.804824
480.0000,0.81387
479.0000,0.823086
478.0000,0.832538
477.0000,0.842206
476.0000,0.851988
475.0000,0.861959
474.0000,0.871942
473.0000,0.882309
472.0000,0.892804
471.0000,0.903423
470.0000,0.914229
469.0000,0.924966
468.0000,0.936129
467.0000,0.947095
466.0000,0.958189
465.0000,0.969561
464.0000,0.980816
463.0000,0.992259
462.0000,1.00385
461.0000,1.0155
460.0000,1.02737
459.0000,1.03921
458.0000,1.05127
457.0000,1.06322
456.0000,1.07556
455.0000,1.08784
454.0000,1.10017
453.0000,1.1128
452.0000,1.12579
451.0000,1.13889
450.0000,1.15237
449.0000,1.166
448.0000,1.17989
447.0000,1.19396
446.0000,1.20841
445.0000,1.22299
444.0000,1.23821
443.0000,1.25385
442.0000,1.2694
441.0000,1.28526
440.0000,1.30166
439.0000,1.31859
438.0000,1.33581
437.0000,1.35341
436.0000,1.37159
435.0000,1.39011
434.0000,1.40911
433.0000,1.42901
432.0000,1.44898
431.0000,1.46966
430.0000,1.4909
429.0000,1.51249
428.0000,1.53478
427.0000,1.55797
426.0000,1.58128
425.0000,1.60531
424.0000,1.62983
423.0000,1.65534
422.0000,1.68125
421.0000,1.70797
420.0000,1.73979
419.0000,1.76801
418.0000,1.79734
417.0000,1.82736
416.0000,1.85814
415.0000,1.88858
414.0000,1.92086
413.0000,1.9538
412.0000,1.98708
411.0000,2.02124
410.0000,2.05521
409.0000,2.0891
408.0000,2.12372
407.0000,2.15901
406.0000,2.19416
405.0000,2.22973
404.0000,2.26435
403.0000,2.29978
402.0000,2.33611
401.0000,2.37095
400.0000,2.40571
399.0000,2.44079
398.0000,2.47703
397.0000,2.51445
396.0000,2.55194
395.0000,2.58846
394.0000,2.62701
393.0000,2.6648
392.0000,2.70353
391.0000,2.7431
390.0000,2.77976
389.0000,2.81723
388.0000,2.8611
387.0000,2.90306
386.0000,2.94877
385.0000,2.99626
384.0000,3.04067
383.0000,3.0878
382.0000,3.14228
381.0000,3.19525
380.0000,3.2505
379.0000,3.31414
378.0000,3.37878
377.0000,3.44242
376.0000,3.52014
375.0000,3.59475
374.0000,3.68659
373.0000,3.77981
372.0000,3.89459
371.0000,4.01995
370.0000,7
369.0000,7
368.0000,7
367.0000,7
366.0000,7
365.0000,7
364.0000,7
363.0000,7
362.0000,7
361.0000,7
360.0000,7
359.0000,7
358.0000,7
357.0000,7
356.0000,7
355.0000,7
354.0000,7
353.0000,7
352.0000,7
351.0000,7
350.0000,7
349.0000,7
348.0000,7
347.0000,7
346.0000,7
345.0000,7
344.0000,7
343.0000,7
342.0000,7
341.0000,7
340.0000,7
339.0000,7
338.0000,7
337.0000,7
336.0000,7
335.0000,7
334.0000,7
333.0000,7
332.0000,7
331.0000,7
330.0000,7
329.0000,7
328.0000,7
327.0000,7
326.0000,7
325.0000,7
324.0000,7
323.0000,7
322.0000,7
321.0000,7
320.0000,7
319.0000,7
318.0000,7
317.0000,7
316.0000,7
315.0000,7
314.0000,7
313.0000,7
312.0000,7
311.0000,7
310.0000,7
309.0000,7
308.0000,7
307.0000,7
306.0000,7
305.0000,7
304.0000,7
303.0000,7
302.0000,7
301.0000,7
300.0000,7

##### Extended Information
[Comments]
Sample name,CdSe-
Comment
User
Division
Company,Dickinson College

[Detailed Information]
Creation date,10/18/2023 2:22 PM

Data array type,Linear data array
Horizontal axis,Wavelength [nm]
Vertical axis,Abs
Start,700 nm
End,300 nm
Data interval,1 nm
Data points,401     

[Measurement Information]
Instrument name,Spectro
Model name,V-670
Serial No.,A042861154

Measurement date,10/18/2023 2:21 PM

Photometric mode,Abs
Measurement range,700 - 300 nm
Data interval,1 nm
UV/Vis bandwidth,2.0 nm
NIR bandwidth,8.0 nm
Response,Fast
Scan speed,400 nm/min
Change source at,340 nm
Change grating at,850 nm
Light source,D2/WI
Filter exchange,Step
Correction,Baseline

File: CdSe7.csv
TITLE,CdSe-
DATA TYPE,ULTRAVIOLET SPECTRUM
ORIGIN,JASCO
OWNER,
DATE,23/10/18
TIME,15:24:53
SPECTROMETER/DATA SYSTEM,
LOCALE,1033
RESOLUTION,
DELTAX,-1
XUNITS,NANOMETERS
YUNITS,ABSORBANCE
FIRSTX,  700.0000
LASTX,  300.0000
NPOINTS,     401
FIRSTY,     0.01461
MAXY,     7.00000
MINY,     0.01461
XYDATA
700.0000,0.0146066
699.0000,0.0147678
698.0000,0.0147388
697.0000,0.0147546
696.0000,0.0148254
695.0000,0.0147805
694.0000,0.0148056
693.0000,0.0148616
692.0000,0.014836
691.0000,0.0148889
690.0000,0.0150309
689.0000,0.0150331
688.0000,0.0151638
687.0000,0.0152053
686.0000,0.0154015
685.0000,0.0155912
684.0000,0.0156386
683.0000,0.0158058
682.0000,0.0158815
681.0000,0.0160263
680.0000,0.016158
679.0000,0.0162878
678.0000,0.0164031
677.0000,0.0165265
676.0000,0.0166913
675.0000,0.0169902
674.0000,0.0171009
673.0000,0.017298
672.0000,0.0174877
671.0000,0.0176269
670.0000,0.0178577
669.0000,0.0179905
668.0000,0.0180161
667.0000,0.0180117
666.0000,0.0180769
665.0000,0.018062
664.0000,0.0180183
663.0000,0.0180374
662.0000,0.0180605
661.0000,0.0181115
660.0000,0.01822
659.0000,0.0182904
658.0000,0.0183038
657.0000,0.0183962
656.0000,0.0184957
655.0000,0.0185557
654.0000,0.0186325
653.0000,0.0188003
652.0000,0.0189925
651.0000,0.0191695
650.0000,0.0192319
649.0000,0.019443
648.0000,0.0195523
647.0000,0.019552
646.0000,0.0198559
645.0000,0.0200562
644.0000,0.0202965
643.0000,0.0203276
642.0000,0.0205319
641.0000,0.0207006
640.0000,0.0209131
639.0000,0.021118
638.0000,0.0212931
637.0000,0.0213644
636.0000,0.0215456
635.0000,0.0217564
634.0000,0.0219254
633.0000,0.0220729
632.0000,0.0222315
631.0000,0.022463
630.0000,0.0226614
629.0000,0.0228568
628.0000,0.0230651
627.0000,0.0232487
626.0000,0.0234534
625.0000,0.0236968
624.0000,0.0239336
623.0000,0.0242377
622.0000,0.0244344
621.0000,0.0247393
620.0000,0.0249416
619.0000,0.0251974
618.0000,0.0253774
617.0000,0.0256864
616.0000,0.026076
615.0000,0.0264587
614.0000,0.0267302
613.0000,0.0270834
612.0000,0.0275194
611.0000,0.027982
610.0000,0.0284453
609.0000,0.0288774
608.0000,0.0295251
607.0000,0.0301047
606.0000,0.0307702
605.0000,0.0314796
604.0000,0.0323009
603.0000,0.0331694
602.0000,0.034247
601.0000,0.0353768
600.0000,0.0368313
599.0000,0.0383892
598.0000,0.0399739
597.0000,0.0419923
596.0000,0.0443036
595.0000,0.0470081
594.0000,0.0500701
593.0000,0.0536068
592.0000,0.0577216
591.0000,0.0625406
590.0000,0.0679839
589.0000,0.0743597
588.0000,0.0816585
587.0000,0.0900167
586.0000,0.0994362
585.0000,0.110072
584.0000,0.122151
583.0000,0.135546
582.0000,0.1506
581.0000,0.167236
580.0000,0.185365
579.0000,0.205118
578.0000,0.226364
577.0000,0.249135
576.0000,0.272924
575.0000,0.298112
574.0000,0.324051
573.0000,0.350659
572.0000,0.377742
571.0000,0.405112
570.0000,0.432298
569.0000,0.458937
568.0000,0.484896
567.0000,0.510001
566.0000,0.533784
565.0000,0.556405
564.0000,0.577373
563.0000,0.596644
562.0000,0.614182
561.0000,0.629864
560.0000,0.64373
559.0000,0.655826
558.0000,0.666269
557.0000,0.675037
556.0000,0.682396
555.0000,0.688604
554.0000,0.693542
553.0000,0.69776
552.0000,0.701098
551.0000,0.703799
550.0000,0.706135
549.0000,0.708067
548.0000,0.709737
547.0000,0.711289
546.0000,0.712806
545.0000,0.714233
544.0000,0.715619
543.0000,0.717017
542.0000,0.718396
541.0000,0.71978
540.0000,0.721253
539.0000,0.722554
538.0000,0.724094
537.0000,0.725495
536.0000,0.726829
535.0000,0.728203
534.0000,0.729409
533.0000,0.730703
532.0000,0.731897
531.0000,0.733191
530.0000,0.734331
529.0000,0.735418
528.0000,0.736632
527.0000,0.737818
526.0000,0.739013
525.0000,0.740185
524.0000,0.741417
523.0000,0.742747
522.0000,0.74404
521.0000,0.745434
520.0000,0.746851
519.0000,0.748413
518.0000,0.750167
517.0000,0.751904
516.0000,0.753859
515.0000,0.7559
514.0000,0.758082
513.0000,0.760266
512.0000,0.7628
511.0000,0.765448
510.0000,0.768183
509.0000,0.771312
508.0000,0.77452
507.0000,0.777782
506.0000,0.781439
505.0000,0.785293
504.0000,0.789392
503.0000,0.793729
502.0000,0.798234
501.0000,0.803005
500.0000,0.808147
499.0000,0.813682
498.0000,0.819528
497.0000,0.825444
496.0000,0.831842
495.0000,0.838642
494.0000,0.84565
493.0000,0.852801
492.0000,0.860466
491.0000,0.868337
490.0000,0.876677
489.0000,0.885368
488.0000,0.894318
487.0000,0.90351
486.0000,0.912924
485.0000,0.922857
484.0000,0.933026
483.0000,0.943451
482.0000,0.954058
481.0000,0.964909
480.0000,0.976094
479.0000,0.987308
478.0000,0.998753
477.0000,1.01042
476.0000,1.02215
475.0000,1.03396
474.0000,1.04597
473.0000,1.05809
472.0000,1.07038
471.0000,1.08253
470.0000,1.09488
469.0000,1.10735
468.0000,1.11994
467.0000,1.13257
466.0000,1.14516
465.0000,1.15788
464.0000,1.17062
463.0000,1.18346
462.0000,1.19621
461.0000,1.20923
460.0000,1.22215
459.0000,1.23504
458.0000,1.24817
457.0000,1.26106
456.0000,1.27405
455.0000,1.28708
454.0000,1.30012
453.0000,1.31329
452.0000,1.3266
451.0000,1.3401
450.0000,1.35338
449.0000,1.36718
448.0000,1.38095
447.0000,1.39466
446.0000,1.40866
445.0000,1.42254
444.0000,1.43682
443.0000,1.45154
442.0000,1.46636
441.0000,1.48096
440.0000,1.49599
439.0000,1.51141
438.0000,1.52687
437.0000,1.54317
436.0000,1.55963
435.0000,1.57652
434.0000,1.59339
433.0000,1.61105
432.0000,1.62914
431.0000,1.64738
430.0000,1.66668
429.0000,1.68622
428.0000,1.70647
427.0000,1.72781
426.0000,1.74907
425.0000,1.7714
424.0000,1.79421
423.0000,1.8176
422.0000,1.84213
421.0000,1.86782
420.0000,1.89859
419.0000,1.92644
418.0000,1.95522
417.0000,1.98517
416.0000,2.01645
415.0000,2.04882
414.0000,2.0824
413.0000,2.11677
412.0000,2.15304
411.0000,2.18977
410.0000,2.22728
409.0000,2.26711
408.0000,2.30672
407.0000,2.3462
406.0000,2.38655
405.0000,2.42808
404.0000,2.47043
403.0000,2.51346
402.0000,2.55723
401.0000,2.60118
400.0000,2.64519
399.0000,2.69135
398.0000,2.7384
397.0000,2.78471
396.0000,2.82892
395.0000,2.87397
394.0000,2.92146
393.0000,2.97067
392.0000,3.01702
391.0000,3.06807
390.0000,3.12307
389.0000,3.17356
388.0000,3.22227
387.0000,3.27566
386.0000,3.33861
385.0000,3.39253
384.0000,3.44616
383.0000,3.51952
382.0000,3.59107
381.0000,3.66975
380.0000,3.75375
379.0000,3.84853
378.0000,3.95692
377.0000,4.08443
376.0000,4.22903
375.0000,4.46984
374.0000,4.69003
373.0000,7
372.0000,7
371.0000,7
370.0000,7
369.0000,7
368.0000,7
367.0000,7
366.0000,7
365.0000,7
364.0000,7
363.0000,7
362.0000,7
361.0000,7
360.0000,7
359.0000,7
358.0000,7
357.0000,7
356.0000,7
355.0000,7
354.0000,7
353.0000,7
352.0000,7
351.0000,7
350.0000,7
349.0000,7
348.0000,7
347.0000,7
346.0000,7
345.0000,7
344.0000,7
343.0000,7
342.0000,7
341.0000,7
340.0000,7
339.0000,7
338.0000,7
337.0000,7
336.0000,7
335.0000,7
334.0000,7
333.0000,7
332.0000,7
331.0000,7
330.0000,7
329.0000,7
328.0000,7
327.0000,7
326.0000,7
325.0000,7
324.0000,7
323.0000,7
322.0000,7
321.0000,7
320.0000,7
319.0000,7
318.0000,7
317.0000,7
316.0000,7
315.0000,7
314.0000,7
313.0000,7
312.0000,7
311.0000,7
310.0000,7
309.0000,7
308.0000,7
307.0000,7
306.0000,7
305.0000,7
304.0000,7
303.0000,7
302.0000,7
301.0000,7
300.0000,7

##### Extended Information
[Comments]
Sample name,CdSe-
Comment
User
Division
Company,Dickinson College

[Detailed Information]
Creation date,10/18/2023 2:24 PM

Data array type,Linear data array
Horizontal axis,Wavelength [nm]
Vertical axis,Abs
Start,700 nm
End,300 nm
Data interval,1 nm
Data points,401     

[Measurement Information]
Instrument name,Spectro
Model name,V-670
Serial No.,A042861154

Measurement date,10/18/2023 2:24 PM

Photometric mode,Abs
Measurement range,700 - 300 nm
Data interval,1 nm
UV/Vis bandwidth,2.0 nm
NIR bandwidth,8.0 nm
Response,Fast
Scan speed,400 nm/min
Change source at,340 nm
Change grating at,850 nm
Light source,D2/WI
Filter exchange,Step
Correction,Baseline
